Repository: swhmsoft-alt/astro-cloudflare

# Astro Cloudflare Starter

A production-ready marketing + blog + docs site built with **Astro 7** and **Cloudflare Pages**. English-first and multilanguage-ready. Content is managed with Git and Markdown — no CMS, no database.

## Features

- English-first with a multilanguage-ready i18n engine (prefix-based routing)
- Marketing pages, blog, and Starlight-powered docs with full-text search
- Light/dark theming with a monochrome OKLCH design system
- SEO defaults: canonical, hreflang, JSON-LD, Open Graph, sitemap, RSS, dynamic `llms.txt`
- Optional Cloudflare R2 media storage + a secret-guarded cleanup worker
- Static output — fast on the Cloudflare CDN, cheap to host

## Quick Start

```bash
git clone https://github.com/milzamsz/astro-cloudflare-starter.git
cd astro-cloudflare
pnpm install
pnpm dev
```

Open **http://localhost:4321**.

## Make it yours

After clicking **Use this template**, update these:

- [ ] `src/config/site.config.ts` — `url`, `name`, `description`, `author`, `email`, social links, OG image. Single source of truth (canonical/OG/sitemap/`llms.txt`; `astro.config.ts` reads `url`).
- [ ] `src/config/nav.config.ts` — footer GitHub/social URLs.
- [ ] `astro.config.ts` — Starlight `editLink.baseUrl` and the GitHub social link.
- [ ] `wrangler.jsonc` — project `name` and the R2 bucket name (or remove the R2 binding if unused).
- [ ] `public/favicon.svg`, logos, and the default OG image.
- [ ] `.env.example` → `.env`; set `SITE_URL`. Set `CLEANUP_SECRET` as a Cloudflare secret only if you use the R2 cleanup worker.
- [ ] Content in `src/content/` (blog, services, pages, docs, settings).
- [ ] `LICENSE` copyright holder and `CHANGELOG.md`.

> Tip: update `src/config/site.config.ts` (name, author, email, social links, URL) to make this template yours.

## Documentation

| Document | Purpose |
|----------|---------|
| [SETUP.md](SETUP.md) | Setup and Cloudflare Pages deployment |
| [CONTRIBUTING.md](CONTRIBUTING.md) | Development workflow and conventions |
| [SECURITY.md](SECURITY.md) | Reporting vulnerabilities |
| [CHANGELOG.md](CHANGELOG.md) | Release notes |
| `/docs` (Starlight) | In-app guides: getting started, content, i18n, deployment |

## Scripts

```bash
pnpm dev        # start dev server
pnpm build      # production build to dist/
pnpm preview    # preview the production build
pnpm lint       # eslint + stylelint + type-check + validations
pnpm test       # unit tests (vitest)
pnpm test:e2e   # end-to-end tests (playwright)
```

## Content model

All content lives in `src/content` as Markdown/JSON and is type-checked via content
collection schemas. Each entry uses `<slug>.md` with a `locale` frontmatter field
(English by default). To add a language, see `docs/guides/internationalization`.
Edit files and open a pull request — Cloudflare Pages rebuilds on merge.

## Deployment

Connect the repo to Cloudflare Pages (build command `pnpm build`, output `dist`), or
deploy manually with `npx wrangler pages deploy dist`. See [SETUP.md](SETUP.md).

File: src/content/core/heat-treatment/annealing.md
---
title: "Titanium Annealing: Process, Parameters & Applications"
description: "Guide to titanium annealing: recrystallization, stress relieving, beta annealing."
locale: en
processType: "thermal"
materials:
  - "grade-2-titanium"
  - "grade-5-titanium"
  - "grade-23-titanium"
industries:
  - "aerospace"
  - "medical"
equipment:
  - "vacuum-furnace"
order: 2
---

## Quick Answer
**What is titanium annealing?**
Annealing at 700-850°C relieves stresses and improves ductility.

## By Grade
| Grade | Temp | Time | Cooling | Hardness |
|-------|------|------|---------|----------|
| Grade 2 | 700-750°C | 1-2 h | Air | 80 HRB |
| Grade 5 | 730-845°C | 1-4 h | Air | 32-36 HRC |
| Grade 23 | 700-790°C | 1-3 h | Air | 30-34 HRC |

## References
- AMS 2801, ASTM B265

File: src/content/core/heat-treatment/defects.md
---
title: "Common Titanium Heat Treatment Defects & Prevention"
description: "Defects: alpha case, hydrogen pickup, grain growth, distortion."
locale: en
processType: "thermal"
materials:
  - "grade-5-titanium"
industries:
  - "aerospace"
  - "medical"
order: 5
---

## Quick Answer
Alpha case, hydrogen pickup, grain growth, and distortion are common defects.

## Defects & Prevention
| Defect | Cause | Prevention |
|--------|-------|------------|
| Alpha Case | Oxygen diffusion | Vacuum atmosphere |
| Hydrogen Pickup | Moisture | Vacuum < 10^-4 torr |
| Grain Growth | Above beta transus | Temperature control |

## References
- AMS 2750

File: src/content/core/heat-treatment/grade-guide.md
---
title: "Heat Treatment Parameters for Grade 2/5/23 Titanium"
description: "Grade-by-grade heat treatment reference."
locale: en
processType: "thermal"
materials:
  - "grade-2-titanium"
  - "grade-5-titanium"
  - "grade-23-titanium"
industries:
  - "aerospace"
  - "medical"
order: 6
---

## Quick Answer
Grade 2 annealed only. Grade 5 can be STA. Grade 23 uses lower temperatures.

## Comparison
| Process | Grade 2 | Grade 5 | Grade 23 |
|---------|---------|---------|----------|
| Annealing | 700-750°C | 730-845°C | 700-790°C |
| Solution Treat | N/A | 900-955°C | 900-940°C |
| Beta Transus | 913°C | 995°C | 975°C |

## References
- ASTM B265, AMS 2801

File: src/content/core/heat-treatment/overview.md
---
title: "Titanium Heat Treatment: Complete Guide"
description: "Complete guide to heat treatment for titanium alloys."
locale: en
processType: "thermal"
materials:
  - "grade-5-titanium"
  - "grade-23-titanium"
  - "grade-9-titanium"
industries:
  - "aerospace"
  - "medical"
equipment:
  - "vacuum-furnace"
order: 1
---

## Quick Answer
**What is heat treatment for titanium?**
Heat treatment modifies mechanical properties through controlled heating and cooling.

## Common Cycles
| Treatment | Temperature | Duration | Purpose |
|-----------|-------------|----------|---------|
| Stress Relief | 480-650°C | 1-4 h | Reduce stresses |
| Annealing | 700-850°C | 1-6 h | Soften for forming |
| Solution Treat | 900-980°C | 1-2 h | Prepare for aging |
| Aging | 480-595°C | 4-24 h | Increase strength |

## References
- ASTM B265, AMS 2759, ASM Handbook Vol 4

File: src/content/core/heat-treatment/solution-treatment-aging.md
---
title: "Solution Treatment & Aging of Titanium Alloys"
description: "Guide to STA of alpha-beta and beta titanium alloys."
locale: en
processType: "thermal"
materials:
  - "grade-5-titanium"
  - "grade-23-titanium"
  - "ti-10v-2fe-3al"
industries:
  - "aerospace"
  - "defence"
equipment:
  - "vacuum-furnace"
order: 3
---

## Quick Answer
**What is STA?**
Solution treatment at 900-980°C + quench + aging at 480-595°C maximizes strength.

## Properties After STA
| Alloy | UTS (ksi) | YS (ksi) | Elong (%) | Hardness |
|-------|-----------|----------|-----------|----------|
| Ti-6Al-4V | 150-170 | 140-160 | 8-12 | 36-40 HRC |
| Ti-6Al-4V ELI | 140-160 | 130-150 | 10-15 | 34-38 HRC |
| Ti-10V-2Fe-3Al | 180-200 | 170-190 | 6-10 | 40-44 HRC |

## References
- AMS 2759, ASTM B348

File: src/content/core/heat-treatment/stress-relief.md
---
title: "Stress Relief for Titanium Machined Parts"
description: "Stress relief heat treatment for titanium machined components."
locale: en
processType: "thermal"
materials:
  - "grade-2-titanium"
  - "grade-5-titanium"
industries:
  - "aerospace"
  - "medical"
equipment:
  - "vacuum-furnace"
order: 4
---

## Quick Answer
Stress relief at 480-650°C reduces residual stresses from machining.

## Parameters
| Grade | Temperature | Hold Time | Atmosphere |
|-------|-------------|-----------|------------|
| CP (1-4) | 480-595°C | 1-2 h | Vacuum/argon |
| Grade 5 | 540-650°C | 1-4 h | Vacuum/argon |

## References
- AMS 2759
