Repository: swhmsoft-alt/astro-cloudflare

# Astro Cloudflare Starter

A production-ready marketing + blog + docs site built with **Astro 7** and **Cloudflare Pages**. English-first and multilanguage-ready. Content is managed with Git and Markdown — no CMS, no database.

## Features

- English-first with a multilanguage-ready i18n engine (prefix-based routing)
- Marketing pages, blog, and Starlight-powered docs with full-text search
- Light/dark theming with a monochrome OKLCH design system
- SEO defaults: canonical, hreflang, JSON-LD, Open Graph, sitemap, RSS, dynamic `llms.txt`
- Optional Cloudflare R2 media storage + a secret-guarded cleanup worker
- Static output — fast on the Cloudflare CDN, cheap to host

## Quick Start

```bash
git clone https://github.com/milzamsz/astro-cloudflare-starter.git
cd astro-cloudflare
pnpm install
pnpm dev
```

Open **http://localhost:4321**.

## Make it yours

After clicking **Use this template**, update these:

- [ ] `src/config/site.config.ts` — `url`, `name`, `description`, `author`, `email`, social links, OG image. Single source of truth (canonical/OG/sitemap/`llms.txt`; `astro.config.ts` reads `url`).
- [ ] `src/config/nav.config.ts` — footer GitHub/social URLs.
- [ ] `astro.config.ts` — Starlight `editLink.baseUrl` and the GitHub social link.
- [ ] `wrangler.jsonc` — project `name` and the R2 bucket name (or remove the R2 binding if unused).
- [ ] `public/favicon.svg`, logos, and the default OG image.
- [ ] `.env.example` → `.env`; set `SITE_URL`. Set `CLEANUP_SECRET` as a Cloudflare secret only if you use the R2 cleanup worker.
- [ ] Content in `src/content/` (blog, services, pages, docs, settings).
- [ ] `LICENSE` copyright holder and `CHANGELOG.md`.

> Tip: update `src/config/site.config.ts` (name, author, email, social links, URL) to make this template yours.

## Documentation

| Document | Purpose |
|----------|---------|
| [SETUP.md](SETUP.md) | Setup and Cloudflare Pages deployment |
| [CONTRIBUTING.md](CONTRIBUTING.md) | Development workflow and conventions |
| [SECURITY.md](SECURITY.md) | Reporting vulnerabilities |
| [CHANGELOG.md](CHANGELOG.md) | Release notes |
| `/docs` (Starlight) | In-app guides: getting started, content, i18n, deployment |

## Scripts

```bash
pnpm dev        # start dev server
pnpm build      # production build to dist/
pnpm preview    # preview the production build
pnpm lint       # eslint + stylelint + type-check + validations
pnpm test       # unit tests (vitest)
pnpm test:e2e   # end-to-end tests (playwright)
```

## Content model

All content lives in `src/content` as Markdown/JSON and is type-checked via content
collection schemas. Each entry uses `<slug>.md` with a `locale` frontmatter field
(English by default). To add a language, see `docs/guides/internationalization`.
Edit files and open a pull request — Cloudflare Pages rebuilds on merge.

## Deployment

Connect the repo to Cloudflare Pages (build command `pnpm build`, output `dist`), or
deploy manually with `npx wrangler pages deploy dist`. See [SETUP.md](SETUP.md).

File: src/content/derived/evidence/grade-23-material-properties.md
---
title: "Ti-6Al-4V ELI (Grade 23) — Complete Material Properties"
description: "Comprehensive material properties data for Ti-6Al-4V ELI (Grade 23) titanium alloy. Extra-low interstitial grade optimized for medical implants and low-temperature applications."
locale: en
evidenceCategory: "material-properties"
source: "ASTM F136 / ASTM B348 / ASM Materials Handbook"
sourceUrl: "https://www.astm.org/f0136-24.html"
relatedMaterials:
  - "grade-5-titanium"
  - "grade-23-titanium"
relatedProcesses:
  - "cnc-machining"
  - "milling"
  - "turning"
relatedStandards:
  - "astm-f136"
  - "astm-b348"
dataPoints:
  - property: "Density"
    value: "4.43"
    unit: "g/cm³"
    notes: "Same as Grade 5"
  - property: "Tensile Strength (Ultimate)"
    value: "860"
    unit: "MPa"
    notes: "Minimum per ASTM F136"
  - property: "Tensile Strength (Yield, 0.2%)"
    value: "795"
    unit: "MPa"
    notes: "Minimum per ASTM F136"
  - property: "Elongation at Break"
    value: "10"
    unit: "%"
    notes: "Per ASTM F136"
  - property: "Oxygen Content (Max)"
    value: "0.13"
    unit: "%"
    notes: "Key difference from Grade 5 (0.20% max)"
  - property: "Fracture Toughness (KIC)"
    value: "100"
    unit: "MPa√m"
    notes: "Higher than Grade 5 due to lower interstitials"
  - property: "Hardness"
    value: "32"
    unit: "HRC"
    notes: "Annealed, typical"
  - property: "Modulus of Elasticity"
    value: "114"
    unit: "GPa"
    notes: "Same as Grade 5"
order: 5
faqs:
  - question: "What is the difference between Grade 23 and Grade 5?"
    answer: "Grade 23 (Ti-6Al-4V ELI) has tighter limits on interstitial elements — oxygen (0.13% max vs 0.20%), carbon, nitrogen, and hydrogen. This improves fracture toughness and crack propagation resistance, making it preferred for medical implants."
  - question: "Is Grade 23 harder to machine than Grade 5?"
    answer: "Grade 23 is slightly less abrasive and has somewhat lower strength, so it can be marginally easier to machine. The difference is small — same tooling, same parameters, similar techniques."
sourceAuthority: "HIGH"
claimSupport: "SUPPORTED"
claimScope: "GENERAL_PROPERTY"
relatedDecisions:
  - "/compare/grade-5-vs-grade-23/"
  - "/selection/medical-grade-titanium/"
---

## Quick Answer

Ti-6Al-4V ELI (Grade 23) has a density of 4.43 g/cm³, ultimate tensile strength of 860 MPa, and yield strength of 795 MPa. Its key differentiator from Grade 5 is the lower oxygen content (0.13% max vs 0.20%), which improves fracture toughness for medical implant applications.

## Properties Comparison: Grade 23 vs Grade 5

| Property | Grade 23 (ELI) | Grade 5 | Difference |
|---|---|---|---|
| Ultimate Tensile | 860 MPa | 950 MPa | -10% |
| Yield Strength | 795 MPa | 880 MPa | -10% |
| Oxygen (max) | 0.13% | 0.20% | -35% |
| Fracture Toughness | ~100 MPa√m | ~85 MPa√m | +18% |
| Fatigue Strength | ~500 MPa | ~500 MPa | Similar |
| Hardness | 32 HRC | 36 HRC | Slightly softer |

## Applicable Standards

| Standard | Scope |
|---|---|
| ASTM F136 | Wrought Ti-6Al-4V ELI for surgical implants |
| ASTM B348 | Bars and billets (general engineering) |
| ISO 5832-3 | Implants for surgery |
| ASTM F1472 | Wrought Ti-6Al-4V for surgical implants |

## Engineering Notes

- **Primary Use**: Medical implants requiring enhanced fracture toughness
- **Low-Temperature Use**: Excellent for cryogenic applications to -253°C
- **Cost Premium**: Grade 23 typically costs 15-25% more than Grade 5
- **Availability**: Common bar stock up to 250mm diameter; plate available

## Sources

- ASTM F136 — Standard Specification for Wrought Titanium-6Al-4V ELI
- ASTM B348 — Standard Specification for Titanium Bars and Billets
- ASM Materials Handbook, Volume 2: Properties and Selection
## Engineering Interpretation

These are authoritative values from ASTM F136 and ASTM B348. Engineering interpretation (titanium.blog): the lower maximum oxygen (0.13% vs 0.20% for Grade 5) is the defining differentiator that raises fracture toughness and fatigue-crack resistance. For machining, Grade 23 is only marginally easier than Grade 5, but for medical implants its selection is a specification requirement driven by ASTM F136, not by machinability.
## Evidence Basis

Based on published material-property data from ASTM F136 / ASTM B348 and ASM Materials Handbook.

File: src/content/derived/evidence/ti-6al-4v-hardness-data.md
---
title: "Ti-6Al-4V Hardness and Heat Treatment Response"
description: "Hardness data for Ti-6Al-4V Grade 5 titanium in various heat treatment conditions."
locale: en
evidenceCategory: material-properties
source: "ASM Handbook Vol 4"
sourceUrl: "/knowledge/evidence/ti-6al-4v-hardness-data"
materials:
  - grade-5-titanium
  - grade-23-titanium
processes:
  - heat-treatment
---
## Hardness by Condition
| Condition | HRC | Tensile (MPa) |
|-----------|-----|---------------|
| Annealed | 30-36 | 895-1000 |
| STA | 36-42 | 1035-1170 |
| Beta Annealed | 32-38 | 950-1050 |
## Aging Response
| Temp | Time | HRC |
|------|------|-----|
| 480掳C | 8h | 42 |
| 540掳C | 6h | 39 |
| 595掳C | 4h | 36 |

File: src/content/derived/evidence/titanium-corrosion-data.md
---
title: "Titanium Corrosion Resistance Data by Environment"
description: "Corrosion rate data for titanium alloys in various chemical environments."
locale: en
evidenceCategory: material-properties
source: "ASTM Corrosion Data Standards"
---
## Corrosion Rates
| Environment | Temperature | Rate (mm/year) |
|-------------|-------------|----------------|
| Seawater | 25°C | <0.001 |
| 10% HCl (Grade 2) | 25°C | 0.5-1.5 |
| 10% HCl (Grade 7) | 25°C | <0.01 |
| 65% HNO₃| 60°C | <0.05 |
| Wet Chlorine | 25°C | <0.01 |
| 10% H₂SO₄(Grade 2) | 25°C | 0.8-2.0 |
| 10% H₂SO₄(Grade 7) | 25°C | <0.02 |
